Repository: zaeku/nmdid-org.github.io

# This is the data for my blog

It is automatically transformed by [Jekyll](http://github.com/mojombo/jekyll)
into a static site whenever I push this repository to GitHub.

I was tired of having my blog posts end up in a database off
on some remote server. That is backwards.
I've lost valuable posts that way. I want to author my posts locally
in Textile or Markdown. My blog should be easily stylable and
customizable any way I please.
It should take care of creating a feed for me.
And most of all, my site should be stored on GitHub so that
I never lose data again.

# images/

All other directories and files are MIT Licensed by Tom Preston-Werner. 
Feel free to use the HTML and CSS as you please.
If you do use them, a link back to <http://github.com/mojombo/jekyll> would be appreciated, but is not required.

File: _posts/2014-02-07-large-tunable-photothermoelectric-effect-in-MoS2.md
---
layout: post
author: <a href="https://plus.google.com/+JaekuPark?rel=author">박재구</a>
title: Large and Tunable Photothermoelectric Effect in Single-Layer MoS2 리뷰
description: 몰리브데나이트의 열전 소재로서의 활용 가능성에 대한 연구 논문
---
2013년 1월 [나노레터](http://pubs.acs.org/journal/nalefd)에 발행된 네덜란드 델프트 공대 Zwiller  그룹의 연구.

![Photothermoelecric current generation on single-layer Molybdenite](http://pubs.acs.org/appl/literatum/publisher/achs/journals/content/nalefd/2013/nalefd.2013.13.issue-2/nl303321g/production/pdfimages_v02/normal.img-000.jpg)

기존의 단일층 몰리브데나이트에 대한 광전 특성 연구들은 전압이 인가된 상태에서 빛에 의해 전도도가 달라지는 것, 혹은 큰 쇼트키 배리어나 좋지 않은 접합에 의한 광-전압 효과처럼 내/외부 전기장에 의한 특성에 대해 다루어 졌었는데,
이번 연구를 통해 단일층 몰리브데나이트에서의 광전류 생성 매커니즘은 접합에서 내부전기장에 의한 전자-정공 분리보다는 포토 써멀효과가 더 주도적으로 작용한다는 것을 밝혀내었다.
단일층 몰리브데나이트의 zeeback 계수는 외부 전기장의 영향을 받아 -4*10^2 부터 -1*10^5 μV/K 까지 조정할 수 있다. 
이런 특성을 이용해 온-칩 열전 발전 소자 등으로 응용 가능성이 있을 것이다.

실험에 사용된 소자는 285 nm의 산화층을 갖고 있는 실리콘 기판 위에 기계적 박리법으로 단일층 몰리브데나이트를 만들고 전자빔 식각법 등을 이용해 전극(Ti 5 nm/Au 50 nm)을 올렸다.
전극 접합 특성을 개선하기 위해 아르곤/수소, 300도의 온도에서 어닐링 하였다.
앞선 연구를 보면 Ti와 MoS2는 ohnmic한 접합을 형성한다고 한다 [25] [26].
만들어진 소자의 on/off비는 10^3 정도이고, 모빌리티는 ~0.85 cm^2 V^-1 s^-1인 n-타입 소자이다.

[25]:Popov,I.;Seifert,G.;Tomańek,D.Phys.Rev.Lett.2012,108 (15), 156802. [26]: Ghatak, S.; Pal, A. N.; Ghosh, A. ACS Nano 2011, 5 (10), 7707−7712.

이 소자를 SPCM으로 측정하였다.
레이저는 CW 532 nmm와 super-continum 750 nm 두 종류가 사용되었다.
Fig. 2c에서 보이는 것처럼 제로 바이어스에서도 광전류가 생성되었는데, 생성된 위치가 전극의 내부(정확히는 전극과 MoS2의 접합면) 및 전극으로부터 수 마이크로 미터 떨어진 곳에도 생성되었다.
이 거리는 레이저 스팟의 FWHM의 10배가 넘는 거리로 이러한 현상은 기존의 많은 연구에서 내부 전기장에 의해 전자-정공이 분리되어 광전류가 생성되는 것으로 설명해 왔지만,
전극 내부 부분에서 광전류가 생성되는 것을 설명하지는 못한다.
또한 이것은 샤트키 배리어에 의한 것도 아닐 것이다.

MoS2의 밴드갭이 1.77 eV이고, 바이어스를 건 상태에서 750 nm의 레이저를 조사하여 테스트해 본 결과 impurity에 의한 sub-bandgap states가 없다고 여겨지기 때문에
700 nm보다 긴 파장의 레이저로는 전자-정공을 형성할 수 없는데도, 532 nm 레이저를 사용할 때와 유사한 이미지를 얻었다. 
두 파장으로 얻은 이미지들의 라인 프로파일을 비교해 보면 흥미롭게도 밴드갭 이상의 에너지(532 nm)로 조사했을 때도 광-전압 효과에 의한 광전류 생성이 dominate하지 않다고 분석된다.
또한 내부 전기장이 광전류 생성에 관여한다면, 게이트 전압에 따라 광전류가 최대값을 보이는 위치가 변할 수 있지만 그런 현상은 전혀 관찰되지 않았다.

제시하는 가설은 레이저 빛을 흡수하여 온도에 그래디언트가 생겼고 이는 서로 다른 지백 계수를 갖는 물질들의 접합에 걸쳐 광-열-전압을 발생시켜 이로 인해 광전류가 생겼을 것이라는 것이다.
이 가설은 전극의 edge에서 광전류가 크게 발생하는 것도 함께 설명할 수 있는데, 금속으로 덮히지 않은 MoS2는 더 많은 레이저를 흡수하면서도 열을 방출하기는 더 힘들기 때문에 온도의 변화는 더 강해진다.

게이트 전압에 대한 의존성을 알아보기 위해 특정 지점에 레이저 스팟을 고정하고 게이트를 변화시켜 보았다.
above-bandgap 조사(532nm)에서는 gate-leakage가 발생하지 않는 범위내에서는 threshold 전압이 관찰되지 않았고, under-bandgap 조사(750 nm)에서는 관찰되었다.

(개인적인 생각으로는 레이저 에너지가 밴드갭보다 높으냐 낮으냐보다도 Au 전극을 투과하냐 반사되냐에 의한 경향도 중요한 요인이지 않을까 싶다.)

미소적인 관점에서 볼 때, 지백 효과는 열적 평형 상태 사이에 위치하는 3단계 프로세스에 기인한다.
첫번째는 도체 상의 온도 그래디언트의 평형 상태에 의한 전자의 확산.
두번째는 온도에 따른 화학적 포텐셜의 변화.
세번째는 포논이 뜨거운 곳에서 차가운 쪽으로 확산되는 현상이다.

Mott relation을 사용해 소자를 분석해 보니, 소자의 최대 지백 계수는 -0.2*10^5 µV/K로 다른 측정에서 얻은 값보다는 한 오더 작았다.
이는 Mott relation이 메탈이다 degenerate 반도체를 가정한 식이기 때문이라 MoS2에는 적용되지 않기 때문이라고 여겨진다.
(이런 거면 뭐하러 언급했나?)

그래서 finite elements analysis calculation을 이용해 레이저에 의해 생기는 온도 편차를 계산하고 그로부터 MoS2의 지백 계수를 구했다.
(숫자를 숫자 그대로 믿지는 말고 게이트 의존성은 있는 것 같다는 정도의 이야기라고 보면 될 듯. 아무튼)
이 숫자는 그래핀, 반도체성 CNT, 유기 반도체나 심지어 Bi2Te3 같이 열전 소자에 사용되는 물질보다도 크며, MnO2나 Fe2O3에 비견될만하다.
또한 게이트 의존성이 있다는 특성을 더해 다양한 곳에 응용될 잠재력을 갖고 있다고 여겨진다.

[original article](http://pubs.acs.org/doi/abs/10.1021/nl303321g)
